Repository: muthuku/polyname

# polyname
A simple package to extract polymer names from a list of chemical entities outputted by a chemical extraction tool and get monomer names and monomer smiles from the existing polymers database, Pubchem or CIRPY.

File: 210512_search_criteria_processed_html6423f3912605d57a99a1bf597fc3dc0fcfd3d387f812b76972b6788961f39554.csv (part 1 of 8)
,property,units,n_points,value,PID,formula,polymername
1,Glass transition temp.,C,2,-71.0,P070136,C13H22O5,poly(oxydiethylene azelate)
2,Melting temp.,C,1,-33.5,P070136,C13H22O5,poly(oxydiethylene azelate)
1,Glass transition temp.,C,2,-74.5,P070137,C14H24O5,poly(oxydiethylene sebacate)
2,Melting temp.,C,6,40.0,P070137,C14H24O5,poly(oxydiethylene sebacate)
1,Melting temp.,C,4,31.5,P070138,C16H28O6,poly[(triethylene glycol)-alt-(decanedioic acid)]
1,Glass transition temp.,C,8,87.5,P070140,C8H6O5,"poly(ethylene-2,5-furandicarboxylate)"
2,Melting temp.,C,7,202.0,P070140,C8H6O5,"poly(ethylene-2,5-furandicarboxylate)"
4,Tensile modulus,GPa,3,2.75,P070140,C8H6O5,"poly(ethylene-2,5-furandicarboxylate)"
1,Glass transition temp.,C,1,25.0,P070141,C14H16O5,poly(dipropylene glycol phthalate)
1,Glass transition temp.,C,1,16.0,P070142,C12H12O5,poly(oxydiethylene isophthalate)
2,Melting temp.,C,3,72.5,P070142,C12H12O5,poly(oxydiethylene isophthalate)
1,Glass transition temp.,C,3,76.5,P070143,C9H8O3,poly(ethylene p-oxybenzoate)
2,Melting temp.,C,6,218.5,P070143,C9H8O3,poly(ethylene p-oxybenzoate)
4,Tensile modulus,GPa,4,6.8500000000000005,P070143,C9H8O3,poly(ethylene p-oxybenzoate)
1,Melting temp.,C,1,85.0,P070144,C13H14O5,poly[ethylene p-(carboxyphenoxy)butyrate]
1,Melting temp.,C,1,45.0,P070145,C15H18O5,poly[ethylene p-(carboxyphenoxy)caproate]
1,Melting temp.,C,1,55.0,P070146,C14H16O5,poly[ethylene p-(carboxyphenoxy)valerate]
1,Melting temp.,C,1,55.0,P070147,C16H20O5,poly[ethylene p-(carboxyphenoxy)heptanoate]
1,Melting temp.,C,1,65.0,P070148,C20H28O5,poly[ethylene p-(carboxyphenoxy)undecanoate]
1,Melting temp.,C,1,50.0,P070149,C15H18O5,poly[hexamethylene p-(carboxyphenoxy)acetate]
1,Melting temp.,C,1,60.0,P070151,C19H26O5,poly[hexamethylene p-(carboxyphenoxy)caproate]
1,Melting temp.,C,1,60.0,P070152,C18H24O5,poly[hexamethylene p-(carboxyphenoxy)valerate]
1,Melting temp.,C,1,72.0,P070155,C24H36O5,poly[hexamethylene p-(carboxyphenoxy)undecanoate]
1,Melting temp.,C,2,172.0,P070156,C10H10O3,poly(ethylene p-oxyphenylene acetate)
1,Melting temp.,C,1,140.0,P070157,C11H10O5,poly[ethylene p-(carboxyphenoxy)acetate]
1,Glass transition temp.,C,1,74.0,P070158,C16H12O5,"poly[(ethylene glycol)-alt-(4,4'-oxydibenzoyl dichloride)]"
2,Melting temp.,C,1,134.0,P070158,C16H12O5,"poly[(ethylene glycol)-alt-(4,4'-oxydibenzoyl dichloride)]"
1,Melting temp.,C,7,262.5,P070159,C18H16O6,"poly[ethylene 4,4'-(ethylenedioxy)dibenzoate]"
1,Melting temp.,C,1,141.0,P070160,C18H16O6,"poly[ethylene 3,3'-(ethylenedioxy)dibenzoate]"
1,Melting temp.,C,1,100.0,P070162,C21H22O8,"poly{2,2'-[propane-1,3-diylbis(oxy-3-methoxy-1,4-phenylenecarbonyloxy)]diethanol}"
1,Glass transition temp.,C,1,53.0,P070163,C20H20O6,"poly{(ethylene glycol)-alt-[4,4'-(butane-1,4-diyldioxy)dibenzoic acid]}"
2,Melting temp.,C,2,252.0,P070163,C20H20O6,"poly{(ethylene glycol)-alt-[4,4'-(butane-1,4-diyldioxy)dibenzoic acid]}"
1,Melting temp.,C,1,100.0,P070164,C20H20O6,"poly[ethylene 3,3'-(tetramethylenedioxy) dibenzoate]"
1,Melting temp.,C,1,106.5,P070166,C22H24O9,"poly{bis(2-hydroxyethyl) 3,3'-dimethoxy-4,4'-[oxybis(ethyleneoxy)]dibenzoate}"
1,Glass transition temp.,C,1,26.0,P070167,C19H18O5,"poly[(pentane-1,5-diol)-alt-(4,4'-oxydibenzoyl dichloride)]"
2,Melting temp.,C,1,70.0,P070167,C19H18O5,"poly[(pentane-1,5-diol)-alt-(4,4'-oxydibenzoyl dichloride)]"
1,Glass transition temp.,C,1,15.0,P070168,C20H20O5,"poly[(hexane-1,6-diol)-alt-(4,4'-oxydibenzoyl dichloride)]"
2,Melting temp.,C,1,74.0,P070168,C20H20O5,"poly[(hexane-1,6-diol)-alt-(4,4'-oxydibenzoyl dichloride)]"
1,Melting temp.,C,1,175.0,P070169,C22H24O6,"poly[hexamethylene 4,4'-(ethylene dioxy)dibenzoate]"
1,Glass transition temp.,C,1,-50.0,P070319,C12H12O5,poly(diethylene glycol phthalate)
2,Melting temp.,C,2,10.5,P070319,C12H12O5,poly(diethylene glycol phthalate)
1,Melting temp.,C,1,105.0,P070320,C22H24O8,"poly{2,2'-[butane-1,3-diylbis(oxy-3-methoxy-1,4-phenylenecarbonyloxy)]diethanol}"
1,Glass transition temp.,C,2,-28.0,P070323,C6H8O5,poly(oxydiethylene oxalate)
2,Melting temp.,C,1,7.5,P070323,C6H8O5,poly(oxydiethylene oxalate)
1,Glass transition temp.,C,2,-41.5,P070324,C7H10O5,poly(diethylene glycol malonate)
2,Melting temp.,C,1,-14.5,P070324,C7H10O5,poly(diethylene glycol malonate)
1,Glass transition temp.,C,2,-29.0,P070325,C8H12O5,poly[oxyethyleneoxyethyleneoxy(2-methylpropanedioyl)]
1,Glass transition temp.,C,2,-38.0,P070326,C10H16O5,"poly[(2,2'-oxydiethanol)-alt-(dimethyl 2-propylpropanedioate)]"
1,Glass transition temp.,C,2,-47.0,P070327,C12H20O5,poly(oxyethyleneoxyethyleneoxy-2-pentylmalonyl)
1,Glass transition temp.,C,2,-58.0,P070328,C14H24O5,poly(oxydiethylene heptylmalonate)
1,Glass transition temp.,C,2,-59.0,P070329,C16H28O5,poly(oxydiethylene nonylmalonate)
1,Glass transition temp.,C,13,-43.5,P070330,C8H12O5,poly(oxydiethylene succinate)
2,Melting temp.,C,2,-9.5,P070330,C8H12O5,poly(oxydiethylene succinate)
1,Glass transition temp.,C,2,-55.0,P070331,C9H14O5,poly(oxydiethylene glutarate)
2,Melting temp.,C,3,-21.0,P070331,C9H14O5,poly(oxydiethylene glutarate)
1,Glass transition temp.,C,9,-56.0,P070332,C10H16O5,"poly[(2,2'-oxydiethanol)-alt-(adipic acid)"
2,Melting temp.,C,4,-26.5,P070332,C10H16O5,"poly[(2,2'-oxydiethanol)-alt-(adipic acid)"
1,Glass transition temp.,C,4,-51.0,P070333,C11H18O5,poly(oxydiethylene pimelate)
2,Melting temp.,C,1,-29.0,P070333,C11H18O5,poly(oxydiethylene pimelate)
1,Glass transition temp.,C,2,-66.0,P070334,C12H20O5,poly(oxydiethylene suberate)
2,Melting temp.,C,2,31.5,P070334,C12H20O5,poly(oxydiethylene suberate)
1,Glass transition temp.,C,1,-68.0,P070335,C22H40O5,poly(diethylene glycol octadecanedioate)
1,Glass transition temp.,C,2,95.0,P070337,C20H20O4,"poly[oxyethyleneoxycarbonyl-1,4-phenylene(ethylmethylmethylene)-1,4-phenylenecarbonyl]"
3,Tensile modulus,GPa,1,2.3,P070337,C20H20O4,"poly[oxyethyleneoxycarbonyl-1,4-phenylene(ethylmethylmethylene)-1,4-phenylenecarbonyl]"
1,Glass transition temp.,C,1,57.0,P070433,C17H14O5,"poly(trimethylene 4,4'-oxydibenzoate)"
2,Melting temp.,C,1,90.0,P070433,C17H14O5,"poly(trimethylene 4,4'-oxydibenzoate)"
1,Glass transition temp.,C,1,38.0,P070434,C18H16O5,"poly(tetramethylene 4,4'-oxydibenzoate)"
2,Melting temp.,C,1,88.0,P070434,C18H16O5,"poly(tetramethylene 4,4'-oxydibenzoate)"
1,Melting temp.,C,1,120.5,P070435,C34H48O6,"poly[octadecamethylene 4,4'-(ethylenedioxy)dibenzoate]"
1,Melting temp.,C,1,316.0,P070438,C23H18O6,"poly[p-(methyl)phenylene 4,4'-(ethylenedioxy)dibenzoate]"
1,Glass transition temp.,C,3,370.0,P070460,C22H12N2O3,"poly[1,3,4-oxadiazole-2,5-diyl-1,4-phenylene(3-oxo-1,3-dihydroisobenzofuran-1,1-diyl)-1,4-phenylene]"
1,Melting temp.,C,3,240.0,P070516,C42H40O8,"poly{4,4'-[4',4-(decamethylenedioxy)diphenylenedioxy]diphenylene terephthalate}"
1,Melting temp.,C,10,249.0,P070517,C30H32O6,"poly{[4,4'-(decane-1,10-diyldioxy)diphenol]-alt-(terephthaloyl dichloride)}"
3,Tensile modulus,GPa,2,1.22,P070517,C30H32O6,"poly{[4,4'-(decane-1,10-diyldioxy)diphenol]-alt-(terephthaloyl dichloride)}"
1,Melting temp.,C,1,108.0,P070518,C30H32O6,"poly[3,3'-(decamethylenedioxy)diphenylene terephthalate]"
1,Melting temp.,C,1,135.0,P070519,C26H32O6,"poly[decamethylene 4,4'-(ethylenedioxy)dibenzoate]"
1,Melting temp.,C,4,157.5,P070520,C30H30Cl2O6,"poly[4,4'-(decamethylenedioxy)dichlorodiphenylene terephthalate]"
1,Melting temp.,C,1,62.5,P070521,C14H24O5,poly(decamethylene oxydiacetate)
1,Melting temp.,C,1,87.5,P070528,C24H44O5,poly(icosamethylene oxydiacetate)
1,Glass transition temp.,C,1,-49.0,P070529,C12H20O6,poly[(triethylene glycol)-alt-(adipic acid)]
2,Melting temp.,C,4,-34.5,P070529,C12H20O6,poly[(triethylene glycol)-alt-(adipic acid)]
1,Melting temp.,C,1,-41.5,P070530,C15H26O6,poly[(triethylene glycol)-alt-(nonanedioic acid)]
1,Melting temp.,C,1,39.5,P070531,C20H20O6,"poly[(triethylene glycol)-alt-(dimethyl biphenyl-2,2'-dicarboxylate)]"
1,Melting temp.,C,1,44.5,P070532,C20H20O6,"poly[(ethylenedioxy)diethylene 3,3'-dibenzoate]"
1,Glass transition temp.,C,7,18.5,P070533,C20H20O6,"poly[(ethylenedioxy)diethylene 4,4'-dibenzoate]"
2,Melting temp.,C,2,97.0,P070533,C20H20O6,"poly[(ethylenedioxy)diethylene 4,4'-dibenzoate]"
1,Melting temp.,C,3,-24.0,P070534,C11H18O6,poly[(ethylenedioxy)diethylene glutarate]
1,Melting temp.,C,1,62.5,P070535,C14H16O6,poly[(ethylenedioxy)diethylene isophthalate]
1,Melting temp.,C,1,-31.0,P070536,C9H14O6,poly[(ethylenedioxy)diethylene malonate]
1,Melting temp.,C,1,-12.0,P070537,C8H12O6,poly[(ethylenedioxy)diethylene oxalate]
1,Glass transition temp.,C,2,-44.5,P070538,C13H22O6,poly[(ethylenedioxy)diethylene pimelate]
2,Melting temp.,C,1,-39.5,P070538,C13H22O6,poly[(ethylenedioxy)diethylene pimelate]
1,Melting temp.,C,1,-38.5,P070539,C14H24O6,poly[(ethylenedioxy)diethylene suberate]
1,Melting temp.,C,2,-21.0,P070540,C10H16O6,poly[(ethylenedioxy)diethylene succinate]
1,Melting temp.,C,2,62.5,P070541,C14H16O6,poly[(ethylenedioxy)diethylene terephthalate]
1,Melting temp.,C,1,205.0,P070546,C20H20O8,"poly{(ethylene glycol)-alt-[2,2'-dimethoxy-4,4'-(ethylenedioxy)dibenzoic acid]}"
1,Melting temp.,C,1,132.5,P070547,C20H20O6,"poly((ethylene glycol)-alt-{4,4'-[ethylenebis(oxymethylene)]dibenzoic acid})"
1,Melting temp.,C,1,18.5,P070550,C6H8O5,poly[(ethylene glycol)-alt-(dimethyl oxydiacetate)]
1,Melting temp.,C,1,19.5,P070551,C7H10O5,"poly[(propane-1,2-diol)-alt-(dimethyl oxydiacetate)]"
1,Melting temp.,C,1,151.5,P070553,C9H7ClO3,poly(ethylene m-chloro-p-oxybenzoate)
1,Melting temp.,C,1,282.5,P070554,C9H7ClO3,poly(ethylene o-chloro-p-oxybenzoate)
1,Melting temp.,C,1,156.0,P070555,C10H10O3,poly(ethylene m-methyl-p-oxybenzoate)
1,Melting temp.,C,1,291.0,P070556,C10H10O3,poly(ethylene o-methyl-p-oxybenzoate)
1,Melting temp.,C,1,25.5,P070558,C16H28O8S,poly[(ethylenedioxy)diethylene sulfonyldivalerate]
1,Melting temp.,C,2,-38.0,P070559,C16H28O6S,poly[(ethylenedioxy)diethylene thiodivalerate]
1,Melting temp.,C,1,49.0,P070560,C10H16O5,poly(hexamethylene oxydiacetate)
1,Glass transition temp.,C,40,-13.0,P070561,C4H6O3,poly(5-hydroxy-3-oxavaleric acid)
2,Melting temp.,C,36,110.0,P070561,C4H6O3,poly(5-hydroxy-3-oxavaleric acid)
4,Tensile modulus,GPa,5,0.485,P070561,C4H6O3,poly(5-hydroxy-3-oxavaleric acid)
1,Glass transition temp.,C,1,-26.0,P070562,C14H24O4,"poly[5-hydroxymethylene-5-methyl-2-(1,3-dioxane)-caprylic acid]"
2,Melting temp.,C,1,81.0,P070562,C14H24O4,"poly[5-hydroxymethylene-5-methyl-2-(1,3-dioxane)-caprylic acid]"
1,Glass transition temp.,C,1,-44.0,P070563,C15H26O4,"poly[4-hydroxytetramethylene-2-(1,3-dioxolane)-caprylic acid]"
2,Melting temp.,C,1,23.0,P070563,C15H26O4,"poly[4-hydroxytetramethylene-2-(1,3-dioxolane)-caprylic acid]"
1,Melting temp.,C,2,74.5,P070565,C18H16O5,"poly(oxydiethylene 2,2'-dibenzoate)"
1,Melting temp.,C,1,72.0,P070566,C18H16O5,"poly(oxydiethylene 3,3'-dibenzoate)"
1,Glass transition temp.,C,7,61.0,P070567,C18H16O5,"poly(oxydiethylene 4,4'-dibenzoate)"
2,Melting temp.,C,2,143.5,P070567,C18H16O5,"poly(oxydiethylene 4,4'-dibenzoate)"
1,Melting temp.,C,1,95.0,P070568,C20H20O5,"poly[(2,2'-oxydiethanol)-alt-(4,4'-ethylenedibenzoic acid)]"
1,Melting temp.,C,1,135.5,P070569,C19H18O5,"poly[(2,2'-oxydiethanol)-alt-(4,4'-methylenedibenzoic acid)]"
1,Melting temp.,C,1,4.0,P070570,C8H12O6,"poly[(2,2'-oxydiethanol)-alt-(dimethyl oxydiacetate)]"
1,Melting temp.,C,1,66.5,P070571,C14H24O7S,"poly[(2,2'-oxydiethanol)-alt-(5,5'-sulfonyldipentanoic acid)]"
1,Glass transition temp.,C,5,11.5,P070572,C12H12O5,"poly[(2,2'-oxydiethanol)-alt-(terephthalic acid)]"
2,Melting temp.,C,9,101.5,P070572,C12H12O5,"poly[(2,2'-oxydiethanol)-alt-(terephthalic acid)]"
1,Melting temp.,C,3,-36.5,P070573,C14H24O5S,"poly[(2,2'-oxydiethanol)-alt-(5,5'-sulfanediyldipropanoic acid)]"
1,Melting temp.,C,1,132.5,P070580,C34H30N2O7,"poly[4,4'-oxydiphenylene-4,4'-di(3,3'-dimethoxy)benzylidenimino adipate]"
1,Melting temp.,C,1,180.0,P070581,C36H26N2O7,"poly[4,4'-oxydiphenylene 4,4'-di(3,3'-dimethoxy)benzylidenimino isophthalate]"
1,Melting temp.,C,1,132.5,P070582,C38H38N2O7,"poly[4,4'-oxydiphenylene 4,4'-di(3,3'-dimethoxy)benzylidenimino sebacate]"
1,Melting temp.,C,1,31.5,P070604,C9H14O5,poly(pentamethylene oxydiacetate)
1,Melting temp.,C,1,212.0,P070606,C25H22O6,"poly[p-(methyl)phenylene 4,4'-(tetramethylenedioxy)dibenzoate]"
1,Melting temp.,C,1,180.0,P070617,C20H20O6,"poly{(butane-1,4-diol)-alt-[4,4'-(ethylenedioxy)dibenzoic acid]}"
1,Melting temp.,C,1,30.5,P070621,C7H10O5,poly(trimethylene oxydiacetate)
1,Melting temp.,C,1,5.5,P070622,C8H12O5,poly(1-methyltrimethylene oxydiacetate)
1,Glass transition temp.,C,1,30.0,P070623,C21H12F10O5,"poly{(3-oxa-2,2,4,4-tetrafluoropentane-1,5-diol)-alt-[3,3'-(hexafluoropropane-1,3-diyl)dibenzoic acid]}"
1,Glass transition temp.,C,1,28.0,P070624,C12H8F4O5,"poly[(3-oxa-2,2,4,4-tetrafluoropentane-1,5-diol)-alt-(isophthalic acid)]"
1,Glass transition temp.,C,1,14.0,P070625,C17H18F4O6,"poly{(3-oxa-2,2,4,4-tetrafluoropentane-1,5-diol)-alt-[5-(pentyloxy)isophthalic acid]}"
1,Glass transition temp.,C,2,20.0,P070626,C19H12F6O5,"poly[(2,2,3,3,4,4-hexafluoropentane-1,5-diol)-alt-(3,3'-oxybis(benzoyl chloride)]"
2,Melting temp.,C,2,115.0,P070626,C19H12F6O5,"poly[(2,2,3,3,4,4-hexafluoropentane-1,5-diol)-alt-(3,3'-oxybis(benzoyl chloride)]"
1,Glass transition temp.,C,2,164.5,P070627,C20H12O5,"poly[(4,4'-oxydiphenol)-alt-(isophthalic acid)]"
2,Melting temp.,C,2,270.5,P070627,C20H12O5,"poly[(4,4'-oxydiphenol)-alt-(isophthalic acid)]"
1,Glass transition temp.,C,1,126.0,P070628,C25H22O6,"poly{(4,4'-oxydiphenol)-alt-[5-(pentyloxy)isophthaloyl dichloride]}"
2,Melting temp.,C,1,278.0,P070628,C25H22O6,"poly{(4,4'-oxydiphenol)-alt-[5-(pentyloxy)isophthaloyl dichloride]}"
1,Melting temp.,C,1,19.0,P070647,C26H44O9,"poly[ethylene 4,4'-(oxydimethylene)-di-2-(1,3-dioxolane)-caprylate]"
1,Glass transition temp.,C,1,0.0,P070648,C25H42O8,"poly(2-hydroxyethyl methyl 2,4,8,10-tetraoxaspiro[5.5]undecane-3,9-dicaprylate)"
2,Melting temp.,C,1,88.0,P070648,C25H42O8,"poly(2-hydroxyethyl methyl 2,4,8,10-tetraoxaspiro[5.5]undecane-3,9-dicaprylate)"
1,Glass transition temp.,C,4,15.5,P070686,C20H20O5,"poly[oxybis(trimethylene) p,p'-bibenzoate]"
2,Melting temp.,C,1,101.0,P070686,C20H20O5,"poly[oxybis(trimethylene) p,p'-bibenzoate]"
1,Melting temp.,C,1,203.0,P074244,C42H48O8,"poly[(4,4'-oxydianiline)-alt-(5-perfluorobutylisophthaloyl dichloride)]"
1,Glass transition temp.,C,1,64.0,P074254,C42H48O10,"poly((4,4'-oxydianiline)-alt-{4,4'-[ethylenebis(oxyethyleneoxy)]dibenzoyl dichloride})"
2,Melting temp.,C,1,146.0,P074254,C42H48O10,"poly((4,4'-oxydianiline)-alt-{4,4'-[ethylenebis(oxyethyleneoxy)]dibenzoyl dichloride})"
1,Glass transition temp.,C,1,70.0,P074381,C31H32O7,"poly[oxy(2-propanoyl-1,4-phenylene)oxycarbonyl-1,4-phenyleneoxyoctane-1,8-diyloxy-1,4-phenylenecarbonyl]"
1,Melting temp.,C,1,220.0,P074553,C26H16O6S2,poly(phenolphthalein m-benzenedisulfonate)
1,Melting temp.,C,1,316.0,P074554,C32H20O6S2,"poly(phenolphthalein 4,4'-biphenyldisulfonate)"
1,Glass transition temp.,C,1,276.0,P079048,C28H14O7,poly{fluorescein-alt-(isophthaloyl dichloride)]
2,Melting temp.,C,1,335.0,P079048,C28H14O7,poly{fluorescein-alt-(isophthaloyl dichloride)]
1,Glass transition temp.,C,1,40.0,P080133,C18H32N2O4S,"poly[(2,5-dimethylpiperazine-2,5-diyl)carbonyloxy(2,2-dimethylpropane-1,3-diyl)sulfanediyl(2,2-dimethylpropane-1,3-diyl)oxycarbonyl]"
1,Melting temp.,C,2,55.5,P080149,C20H36O4S,poly(decamethylene thiodivalerate)
1,Melting temp.,C,3,77.5,P080150,C30H56O4S,poly(icosamethylene thiodivalerate)
1,Melting temp.,C,3,45.0,P080158,C16H28O4S,"poly[(hexane-1,6-diol)-alt-(5,5'-sulfanediyldipropanoic acid)]"
1,Melting temp.,C,2,41.0,P080166,C15H26O4S,"poly[(pentane-1,5-diol)-alt-(5,5'-sulfanediyldipropanoic acid)]"
1,Melting temp.,C,2,-1.5,P080175,C13H22O4S,poly(trimethylene thiodivalerate)
1,Melting temp.,C,3,-5.0,P080178,C12H20O4S,poly(ethylene thiodivalerate)
1,Melting temp.,C,3,-36.5,P080179,C13H22O4S,poly(methylethylene thiodivalerate)
1,Melting temp.,C,2,-37.5,P080180,C14H24O4S,poly(1-methyltrimethylene thiodivalerate)
1,Glass transition temp.,C,1,135.0,P084392,C41H26O8S2,"poly(methylhydroquinone-alt-{4,4'-[terephthaloylbis(oxy-m-phenylenethio)]dibenzoic acid})"
1,Glass transition temp.,C,2,106.5,P084393,C41H26O8S2,"poly(methylhydroquinone-alt-{3,3'-[terephthaloylbis(oxy-m-phenylenesulphanediyl)]dibenzoic acid})"
2,Melting temp.,C,2,292.0,P084393,C41H26O8S2,"poly(methylhydroquinone-alt-{3,3'-[terephthaloylbis(oxy-m-phenylenesulphanediyl)]dibenzoic acid})"
1,Glass transition temp.,C,1,128.0,P084394,C46H28O8S2,"poly(methylhydroquinone-alt-{3,3'-[terephthaloylbis(oxy-p-phenylenesulphanediyl)]dibenzoic acid})"
1,Melting temp.,C,1,311.0,P084395,C40H24O8S2,"poly(hydroquinone-alt-{3,3'-[terephthaloylbis(oxy-p-phenylenesulphanediyl)]dibenzoic acid})"
1,Melting temp.,C,1,52.5,P084579,C10H10F6O4S2,"poly-hexafluoropentylene-3,5-dithiaheptanedicarboxylate"
1,Melting temp.,C,1,72.5,P084580,C11H10F8O4S2,"poly[(2,2,3,3,4,4,5,5-octafluorohexane-1,6-diol)-alt-(3,5-dithiaheptanedioic acid)]"
1,Melting temp.,C,5,166.0,P090001,C4H4O4,poly(ethylene oxalate)
1,Melting temp.,C,2,77.5,P090002,C12H20O4,poly(decamethylene oxalate)
1,Glass transition temp.,C,40,-14.0,P090003,C6H8O4,poly(ethylene succinate)
2,Melting temp.,C,55,102.0,P090003,C6H8O4,poly(ethylene succinate)
4,Tensile modulus,GPa,5,0.43,P090003,C6H8O4,poly(ethylene succinate)
1,Glass transition temp.,C,9,-34.0,P090004,C7H10O4,"poly[(propane-1,3-diol)-alt-(succinic acid)]"
2,Melting temp.,C,12,47.5,P090004,C7H10O4,"poly[(propane-1,3-diol)-alt-(succinic acid)]"
1,Glass transition temp.,C,85,13.5,P090005,C8H12O4,"poly[(butane-1,4-diol)-alt-(succinic acid)]"
2,Melting temp.,C,172,109.0,P090005,C8H12O4,"poly[(butane-1,4-diol)-alt-(succinic acid)]"
4,Tensile modulus,GPa,61,0.9003,P090005,C8H12O4,"poly[(butane-1,4-diol)-alt-(succinic acid)]"
1,Melting temp.,C,5,70.5,P090006,C14H24O4,"poly[(decane-1,10-diol)-alt-(succinic acid)]"
1,Glass transition temp.,C,3,-34.0,P090007,C8H12O4,"poly[(propane-1,3-diol)-alt-(glutaric acid)]"
2,Melting temp.,C,8,86.5,P090007,C8H12O4,"poly[(propane-1,3-diol)-alt-(glutaric acid)]"
1,Melting temp.,C,5,57.5,P090008,C15H26O4,"poly[(decane-1,10-diol)-alt-(glutaric acid)]"
1,Glass transition temp.,C,19,-68.0,P090009,C8H12O4,poly(ethylene adipate)
2,Melting temp.,C,34,92.0,P090009,C8H12O4,poly(ethylene adipate)
1,Glass transition temp.,C,6,-41.0,P090010,C9H14O4,"poly[(propane-1,3-diol)-alt-(adipic acid)]"
2,Melting temp.,C,15,83.0,P090010,C9H14O4,"poly[(propane-1,3-diol)-alt-(adipic acid)]"
1,Glass transition temp.,C,6,10.5,P090033,C18H24O4,"poly[(terephthalic acid)-alt-(decane-1,10-diol)]"
2,Melting temp.,C,13,131.0,P090033,C18H24O4,"poly[(terephthalic acid)-alt-(decane-1,10-diol)]"
1,Glass transition temp.,C,25,79.5,P090034,C16H18O4,"poly(1,4-cyclohexylenedimethylene terephthalate)"
2,Melting temp.,C,15,284.0,P090034,C16H18O4,"poly(1,4-cyclohexylenedimethylene terephthalate)"
4,Tensile modulus,GPa,9,1.4,P090034,C16H18O4,"poly(1,4-cyclohexylenedimethylene terephthalate)"
1,Glass transition temp.,C,3,100.0,P090037,C21H18Cl4O4,"poly[4,4'-(3,3',5,5'-tetrachloro)isopropylidenediphenylene adipate]"
2,Melting temp.,C,17,265.0,P090037,C21H18Cl4O4,"poly[4,4'-(3,3',5,5'-tetrachloro)isopropylidenediphenylene adipate]"
1,Glass transition temp.,C,1,150.0,P090038,C23H24O4,"poly{[4,4'-(1-methylethane-1,1-diyl)diphenol]-alt-(cyclohexane-1,4-dicarbonyl dichloride)}"
1,Glass transition temp.,C,13,193.5,P090039,C23H18O4,poly(bisphenol A terephthalate)
2,Melting temp.,C,5,348.5,P090039,C23H18O4,poly(bisphenol A terephthalate)
1,Glass transition temp.,C,1,150.0,P090040,C21H14O4,"poly[(4,4'-methylenediphenol)-alt-(cyclohexane-1,4-dicarbonyl dichloride)]"
2,Melting temp.,C,1,348.0,P090040,C21H14O4,"poly[(4,4'-methylenediphenol)-alt-(cyclohexane-1,4-dicarbonyl dichloride)]"
1,Glass transition temp.,C,12,152.0,P090041,C23H18O4,poly(bisphenol A isophthalate)
2,Melting temp.,C,5,280.0,P090041,C23H18O4,poly(bisphenol A isophthalate)
1,Glass transition temp.,C,1,119.0,P090042,C14H10O4,"poly[(ethylene glycol)-alt-(dimethyl naphthalene-2,7-dicarboxylate)]"
2,Melting temp.,C,1,270.0,P090042,C14H10O4,"poly[(ethylene glycol)-alt-(dimethyl naphthalene-2,7-dicarboxylate)]"
1,Glass transition temp.,C,95,125.5,P090043,C14H10O4,"poly(ethylene naphthalene-2,6-dicarboxylate)"
2,Melting temp.,C,83,281.0,P090043,C14H10O4,"poly(ethylene naphthalene-2,6-dicarboxylate)"
4,Tensile modulus,GPa,13,3.4555000000000002,P090043,C14H10O4,"poly(ethylene naphthalene-2,6-dicarboxylate)"
1,Glass transition temp.,C,1,-52.0,P090044,C22H36O5Si2,"poly({2,2,2',2'-tetramethyl-3,3'-[oxybis(dimethylsilylene)dipropanol}_&_(isophthalic acid))"
1,Glass transition temp.,C,1,19.0,P090046,C6H10OS,poly(6-mercaptocaproic acid)
2,Melting temp.,C,2,105.0,P090046,C6H10OS,poly(6-mercaptocaproic acid)
1,Glass transition temp.,C,1,-50.0,P090049,C10H16O4,poly(hexamethylene succinate)
2,Melting temp.,C,9,54.5,P090049,C10H16O4,poly(hexamethylene succinate)
1,Glass transition temp.,C,18,-80.5,P090051,C10H16O4,"poly[(butane-1,4-diol)-alt-(adipic acid)]"
2,Melting temp.,C,30,92.0,P090051,C10H16O4,"poly[(butane-1,4-diol)-alt-(adipic acid)]"
4,Tensile modulus,GPa,2,0.2585,P090051,C10H16O4,"poly[(butane-1,4-diol)-alt-(adipic acid)]"
1,Glass transition temp.,C,3,-71.0,P090052,C11H18O4,poly(pentamethylene adipate)
2,Melting temp.,C,5,38.0,P090052,C11H18O4,poly(pentamethylene adipate)
1,Glass transition temp.,C,1,77.0,P090053,C12H18O4,"poly(1,4-cyclohexylene adipate)"
2,Melting temp.,C,1,224.0,P090053,C12H18O4,"poly(1,4-cyclohexylene adipate)"
1,Glass transition temp.,C,4,-31.0,P090055,C14H20O4,"poly[(decanedioic acid)-alt-(but-2-yne-1,4-diol)]"
2,Melting temp.,C,4,57.0,P090055,C14H20O4,"poly[(decanedioic acid)-alt-(but-2-yne-1,4-diol)]"
1,Melting temp.,C,3,93.5,P090058,C14H22O4,"poly(hexamethylene 1,4-cyclohexylenedicarboxylate)"
1,Glass transition temp.,C,4,65.0,P090060,C10H8O4,poly(ethylene phthalate)
2,Melting temp.,C,3,83.5,P090060,C10H8O4,poly(ethylene phthalate)
1,Glass transition temp.,C,5,143.5,P090061,C14H8O4,poly(m-phenylene isophthalate)
2,Melting temp.,C,2,228.0,P090061,C14H8O4,poly(m-phenylene isophthalate)
1,Glass transition temp.,C,4,168.5,P090062,C25H22O4,"poly[4,4'-isopropylidenedi(3-methylphenylene) terephthalate]"
1,Glass transition temp.,C,2,269.5,P090064,C33H20O4,"poly{[4,4'-(9H-fluorene-9,9-diyl)diphenol]-alt-(isophthaloyl dichloride)}"
1,Glass transition temp.,C,2,279.0,P090065,C28H16O6,"poly{[4,4'-(3-oxo-1,3-dihydroisobenzofuran-1,1-diyl)diphenol]-alt-(terephthalic acid)}"
2,Melting temp.,C,2,370.0,P090065,C28H16O6,"poly{[4,4'-(3-oxo-1,3-dihydroisobenzofuran-1,1-diyl)diphenol]-alt-(terephthalic acid)}"
1,Glass transition temp.,C,2,282.5,P090066,C28H16O6,"poly{[4,4'-(3-oxo-1,3-dihydroisobenzofuran-1,1-diyl)diphenol]-alt-(isophthalic acid)}"
2,Melting temp.,C,1,355.0,P090066,C28H16O6,"poly{[4,4'-(3-oxo-1,3-dihydroisobenzofuran-1,1-diyl)diphenol]-alt-(isophthalic acid)}"
1,Glass transition temp.,C,3,74.5,P090075,C14H10O4,"poly[(ethylene glycol)-alt-(dimethyl naphthalene-1,5-dicarboxylate)]"
1,Glass transition temp.,C,2,64.0,P090076,C14H10O4,"poly[(ethylene glycol)-alt-(dimethyl naphthalene-1,4-dicarboxylate)]"
2,Melting temp.,C,1,170.0,P090076,C14H10O4,"poly[(ethylene glycol)-alt-(dimethyl naphthalene-1,4-dicarboxylate)]"
1,Melting temp.,C,1,67.0,P090084,C14H16O4,"poly[(benzene-1,4-dimethanol)-alt-(adipic acid)]"
1,Glass transition temp.,C,28,81.5,P090085,C2H2O2,poly(glycolic acid)
2,Melting temp.,C,27,190.0,P090085,C2H2O2,poly(glycolic acid)
4,Tensile modulus,GPa,4,0.185,P090085,C2H2O2,poly(glycolic acid)
1,Glass transition temp.,C,4,-4.0,P090087,C4H6O2,poly(butano-4-lactone)
2,Melting temp.,C,3,59.5,P090087,C4H6O2,poly(butano-4-lactone)
1,Glass transition temp.,C,11,-47.0,P090088,C5H8O2,poly(pentano-5-lactone)
2,Melting temp.,C,15,47.5,P090088,C5H8O2,poly(pentano-5-lactone)
4,Tensile modulus,GPa,1,0.57,P090088,C5H8O2,poly(pentano-5-lactone)
1,Glass transition temp.,C,284,46.5,P090089,C6H10O2,poly(epsilon-caprolactone)
2,Melting temp.,C,556,131.5,P090089,C6H10O2,poly(epsilon-caprolactone)
4,Tensile modulus,GPa,168,170.00145,P090089,C6H10O2,poly(epsilon-caprolactone)
1,Glass transition temp.,C,2,-46.0,P090090,C11H20O2,poly(undecano-11-lactone)
2,Melting temp.,C,3,88.0,P090090,C11H20O2,poly(undecano-11-lactone)
1,Glass transition temp.,C,3,-40.0,P090091,C13H24O2,poly(tridecanolactone)
2,Melting temp.,C,4,86.5,P090091,C13H24O2,poly(tridecanolactone)
1,Glass transition temp.,C,5,-51.5,P090092,C15H28O2,poly(pentadecanolactone)
2,Melting temp.,C,18,95.5,P090092,C15H28O2,poly(pentadecanolactone)
4,Tensile modulus,GPa,2,0.395,P090092,C15H28O2,poly(pentadecanolactone)
1,Glass transition temp.,C,1,-14.0,P090093,C7H12O2,poly(heptanolactone)
2,Melting temp.,C,3,73.0,P090093,C7H12O2,poly(heptanolactone)
1,Melting temp.,C,2,77.0,P090094,C8H14O2,poly(octanolactone)
1,Melting temp.,C,2,79.0,P090095,C9H16O2,poly(nonanolactone)
1,Melting temp.,C,8,82.0,P090096,C10H18O2,poly(10-hydroxycapric acid)
1,Melting temp.,C,4,87.5,P090097,C12H22O2,poly(dodecanolactone)
1,Melting temp.,C,1,96.0,P090098,C14H26O2,poly(tetradecanolactone)
1,Melting temp.,C,2,95.5,P090099,C16H30O2,poly(hexadecanolactone)
1,Melting temp.,C,3,44.0,P090100,C12H20O4,"poly[(pentane-1,5-diol)-alt-(heptanedioic acid)]"
1,Glass transition temp.,C,3,-71.0,P090101,C12H20O4,"poly[(hexane-1,6-diol)-alt-(adipic acid)]"
2,Melting temp.,C,13,58.0,P090101,C12H20O4,"poly[(hexane-1,6-diol)-alt-(adipic acid)]"
1,Melting temp.,C,3,64.0,P090102,C14H24O4,"poly[(hexane-1,6-diol)-alt-(octanedioic acid)]"
1,Melting temp.,C,1,67.0,P090103,C14H24O4,"poly[(octane-1,8-diol)-alt-(adipic acid)]"
1,Melting temp.,C,1,70.0,P090104,C16H28O4,"poly[(octane-1,8-diol)-alt-(octanedioic acid)]"
1,Glass transition temp.,C,1,-17.0,P090105,C28H52O4,"poly[(decane-1,10-diol)-alt-(octadecanedioic acid)]"
2,Melting temp.,C,1,92.0,P090105,C28H52O4,"poly[(decane-1,10-diol)-alt-(octadecanedioic acid)]"
1,Melting temp.,C,1,78.0,P090106,C18H32O4,"poly[(dodecane-1,12-diol)-alt-(adipic acid)]"
1,Melting temp.,C,1,80.0,P090107,C20H36O4,"poly[(dodecane-1,12-diol)-alt-(octanedioic acid)]"
1,Melting temp.,C,1,80.0,P090108,C20H36O4,"poly[(tetradecane-1,14-diol)-alt-(adipic acid)]"
1,Melting temp.,C,1,82.0,P090109,C22H40O4,"poly[(tetradecane-1,14-diol)-alt-(octanedioic acid)]"
1,Glass transition temp.,C,1,-15.0,P090110,C22H40O4,"poly[(hexadecane-1,16-diol)-alt-(adipic acid)]"
2,Melting temp.,C,2,86.0,P090110,C22H40O4,"poly[(hexadecane-1,16-diol)-alt-(adipic acid)]"
1,Glass transition temp.,C,1,-26.0,P090111,C24H44O4,"poly[(hexadecane-1,16-diol)-alt-(octanedioic acid)]"
2,Melting temp.,C,5,98.0,P090111,C24H44O4,"poly[(hexadecane-1,16-diol)-alt-(octanedioic acid)]"
1,Glass transition temp.,C,1,-10.0,P090113,C6H6O4,poly[(ethylene glycol)-alt-(but-2-enedioic acid)]
1,Glass transition temp.,C,96,67.0,P090134,C11H10O4,"poly[(propane-1,3-diol)-alt-(terephthalic acid)]"
2,Melting temp.,C,120,180.0,P090134,C11H10O4,"poly[(propane-1,3-diol)-alt-(terephthalic acid)]"
4,Tensile modulus,GPa,27,7.0065,P090134,C11H10O4,"poly[(propane-1,3-diol)-alt-(terephthalic acid)]"
1,Glass transition temp.,C,2,-22.5,P090135,C18H24O4,poly(decamethylene isophthalate)
2,Melting temp.,C,3,35.0,P090135,C18H24O4,poly(decamethylene isophthalate)
1,Glass transition temp.,C,2,37.5,P090136,C14H16O4,"poly(2,3-dimethylbutylene terephthalate)"
2,Melting temp.,C,3,115.5,P090136,C14H16O4,"poly(2,3-dimethylbutylene terephthalate)"
1,Glass transition temp.,C,4,21.5,P090137,C16H20O4,"poly(2,3-diethylbutylene terephthalate)"
1,Glass transition temp.,C,3,22.0,P090138,C18H24O4,"poly(2,3-dipropylbutylene terephthalate)"
1,Glass transition temp.,C,2,16.0,P090139,C20H28O4,"poly(2,3-dibutylbutylene terephthalate)"
1,Glass transition temp.,C,2,-15.5,P090140,C24H36O4,"poly(2,3-dihexylbutylene terephthalate)"
1,Glass transition temp.,C,1,-38.0,P090141,C32H52O4,"poly(2,3-didecylbutylene terephthalate)"
1,Glass transition temp.,C,1,-27.0,P090142,C44H76O4,"poly(2,3-dihexadecylbutylene terephthalate)"
2,Melting temp.,C,1,14.0,P090142,C44H76O4,"poly(2,3-dihexadecylbutylene terephthalate)"
1,Glass transition temp.,C,1,65.0,P090143,C18H24O4,"poly(2,3-diisopropylbutylene terephthalate)"
1,Glass transition temp.,C,1,237.0,P090144,C20H20O4,"poly[1,4-(3-methylpentyl)phenylene terephthalate]"
1,Melting temp.,C,1,350.0,P090145,C20H12O4,"poly(1,4-phenylphenylene terephthalate)"
1,Glass transition temp.,C,2,206.0,P090146,C20H18O4,poly[(2-cyclohexylhydroquinon)-alt-(terephthalic acid)]
1,Glass transition temp.,C,1,267.0,P090147,C21H18O4,poly{[2-(norbornan-2-yl)hydroquinon]-alt-(terephthalic acid)}
1,Melting temp.,C,3,213.0,P090151,C22H24O4,"poly(4,4'-biphenylylene sebacate)"
1,Melting temp.,C,1,100.5,P090156,C14H22N2O6S2,poly{[ethylene bis(sulfanylacetate)]-alt-(hexamethylene diisocyanate)}
1,Melting temp.,C,1,160.0,P090158,C21H20N2O6S2,"poly{[ethylene bis(2-sulfanylacetate)]-alt-[4,4'-methylenebis(phenyl isocyanate)]}"
1,Glass transition temp.,C,1,7.0,P090163,C13H14O4,poly(pentamethylene isophthalate)
2,Melting temp.,C,2,79.0,P090163,C13H14O4,poly(pentamethylene isophthalate)
1,Glass transition temp.,C,2,5.5,P090164,C14H16O4,poly(hexamethylene isophthalate)
2,Melting temp.,C,4,107.5,P090164,C14H16O4,poly(hexamethylene isophthalate)
1,Melting temp.,C,3,183.0,P090166,C25H30O4,"poly(4,4'-biphenylylene tridecanedioate)"
1,Glass transition temp.,C,1,95.0,P090167,C26H32O4,"poly(4,4'-biphenylylene tetradecanedioate)"
1,Melting temp.,C,1,39.0,P090168,C16H26O4,"poly{(octane-1,8-diol)-alt-[(E)-oct-4-enedioyl dichloride]}"
1,Melting temp.,C,2,88.0,P090169,C14H22O4,"poly(1,4-cyclohexylenedimethylene adipate)"
1,Glass transition temp.,C,1,-1.0,P090170,C12H18O4,"poly(1,4-cyclohexylenedimethylene succinate)"
2,Melting temp.,C,3,103.0,P090170,C12H18O4,"poly(1,4-cyclohexylenedimethylene succinate)"
1,Glass transition temp.,C,2,-46.0,P090171,C9H14O4,poly(ethylene pimelate)
2,Melting temp.,C,2,30.5,P090171,C9H14O4,poly(ethylene pimelate)
1,Glass transition temp.,C,2,-1.0,P090172,C15H18O4,"poly[(heptane-1,7-diol)-alt-(terephthalic acid)]"
2,Melting temp.,C,5,94.5,P090172,C15H18O4,"poly[(heptane-1,7-diol)-alt-(terephthalic acid)]"
1,Glass transition temp.,C,1,66.0,P090173,C8H12O4,poly(hexamethylene oxalate)
2,Melting temp.,C,1,71.0,P090173,C8H12O4,poly(hexamethylene oxalate)
1,Melting temp.,C,3,350.5,P090174,C7H4O2,poly(p-hydroxybenzoic acid)
1,Glass transition temp.,C,124,-3.0,P090175,C4H6O2,poly(3-hydroxybutyric acid)
2,Melting temp.,C,261,129.0,P090175,C4H6O2,poly(3-hydroxybutyric acid)
4,Tensile modulus,GPa,56,2.69,P090175,C4H6O2,poly(3-hydroxybutyric acid)
1,Glass transition temp.,C,1237,35.5,P090176,C3H4O2,poly(lactic acid)
2,Melting temp.,C,1312,132.0,P090176,C3H4O2,poly(lactic acid)
4,Tensile modulus,GPa,470,65.0000027,P090176,C3H4O2,poly(lactic acid)
1,Glass transition temp.,C,11,29.0,P090177,C3H4O2,poly(3-hydroxypropionic acid)
2,Melting temp.,C,22,92.5,P090177,C3H4O2,poly(3-hydroxypropionic acid)
1,Melting temp.,C,1,143.0,P090178,C4H5ClO2,poly(3-chloromethyl-3-hydroxypropionic acid)
1,Melting temp.,C,1,142.0,P090179,C4H4Cl2O2,poly(3-dichloromethyl-3-hydroxypropionic acid)
1,Glass transition temp.,C,1,17.0,P090181,C12H20O4,"poly[5-hydroxy-2-(1,3-dioxane)-caprylic acid]"
2,Melting temp.,C,1,132.0,P090181,C12H20O4,"poly[5-hydroxy-2-(1,3-dioxane)-caprylic acid]"
1,Glass transition temp.,C,1,60.0,P090182,C7H12O2,"poly(2,2-diethyl-3-hydroxypropionic acid)"
2,Melting temp.,C,2,244.0,P090182,C7H12O2,"poly(2,2-diethyl-3-hydroxypropionic acid)"
1,Glass transition temp.,C,6,27.0,P090183,C5H8O2,poly(pivalolactone)
2,Melting temp.,C,32,183.0,P090183,C5H8O2,poly(pivalolactone)
4,Tensile modulus,GPa,1,1.1,P090183,C5H8O2,poly(pivalolactone)
1,Glass transition temp.,C,3,-16.5,P090184,C5H8O2,poly(3-hydroxypentanoic acid)
2,Melting temp.,C,6,116.0,P090184,C5H8O2,poly(3-hydroxypentanoic acid)
1,Glass transition temp.,C,5,0.0,P090185,C6H10O2,poly(2-ethyl-2-methyl-3-hydroxypropionic acid)
2,Melting temp.,C,17,161.0,P090185,C6H10O2,poly(2-ethyl-2-methyl-3-hydroxypropionic acid)
4,Tensile modulus,GPa,1,0.25,P090185,C6H10O2,poly(2-ethyl-2-methyl-3-hydroxypropionic acid)
1,Melting temp.,C,2,80.5,P090186,C6H10O2,poly(3-isopropyl-3-hydroxypropionic acid)
1,Glass transition temp.,C,3,-26.0,P090187,C4H6O2,poly(2-methyl-3-hydroxypropionic acid)
2,Melting temp.,C,2,97.5,P090187,C4H6O2,poly(2-methyl-3-hydroxypropionic acid)
1,Glass transition temp.,C,12,13.0,P090188,C7H12O2,"poly(D,L-2-methyl-2-propyl-3-hydroxypropionic acid)"
2,Melting temp.,C,17,87.0,P090188,C7H12O2,"poly(D,L-2-methyl-2-propyl-3-hydroxypropionic acid)"
4,Tensile modulus,GPa,5,1.015,P090188,C7H12O2,"poly(D,L-2-methyl-2-propyl-3-hydroxypropionic acid)"
1,Glass transition temp.,C,6,158.0,P090189,C4H3Cl3O2,poly(3-trichloromethyl-3-hydroxypropionic acid)
2,Melting temp.,C,3,253.0,P090189,C4H3Cl3O2,poly(3-trichloromethyl-3-hydroxypropionic acid)
4,Tensile modulus,GPa,2,17.5,P090189,C4H3Cl3O2,poly(3-trichloromethyl-3-hydroxypropionic acid)
1,Glass transition temp.,C,3,16.0,P090190,C17H22O4,poly(nonamethylene terephthalate)
2,Melting temp.,C,4,91.5,P090190,C17H22O4,poly(nonamethylene terephthalate)
1,Glass transition temp.,C,6,20.0,P090191,C16H20O4,"poly[(terephthalic acid)-alt-(octane-1,8-diol)]"
2,Melting temp.,C,8,136.5,P090191,C16H20O4,"poly[(terephthalic acid)-alt-(octane-1,8-diol)]"
1,Glass transition temp.,C,1,90.0,P090192,C12H12O4,poly(p-phenylene adipate)
2,Melting temp.,C,2,231.5,P090192,C12H12O4,poly(p-phenylene adipate)
1,Melting temp.,C,2,65.0,P090193,C15H26O4,poly(trimethylene dodecanedioate)
1,Melting temp.,C,3,75.5,P090194,C21H38O4,poly(trimethylene octadecanedioate)
1,Melting temp.,C,1,59.0,P090195,C14H24O4,poly(trimethylene undecanedioate)
1,Melting temp.,C,3,103.0,P090197,C4H4O2,poly(3-hydroxy-3-butenoic acid)
1,Melting temp.,C,1,285.0,P090198,C11H12O2,poly(benzaldehyde-alt-dimethylketene)
1,Melting temp.,C,1,260.0,P090199,C11H11ClO2,poly-(p-chlorobenzaldehyde-alt-dimethylketene)
1,Melting temp.,C,1,240.0,P090200,C12H14O3,poly(p-methoxybenzaldehyde-alt-dimethylketene)
1,Melting temp.,C,1,240.0,P090201,C11H11NO4,poly(m-nitrobenzaldehyde-alt-dimethylketene)
1,Melting temp.,C,1,330.0,P090202,C20H12O2S2,"poly[(1,1'-biphenyl-4,4'-dithiol)-alt-(isophthaloyl dichloride)]"
1,Melting temp.,C,1,350.0,P090203,C20H12O2S2,"poly[(1,1'-biphenyl-4,4'-dithiol)-alt-(terephthaloyl dichloride)]"
1,Melting temp.,C,1,350.0,P090204,C26H24O4,"poly[(4,4'-diacetoxy-2,2'-dipropylbiphenyl)-alt-(dimethyl terephthalate)]"
1,Melting temp.,C,1,250.0,P090206,C14H10O2,"poly(4,4'-biphenyldicarboxaldehyde)"
1,Melting temp.,C,2,43.5,P090207,C17H28O4,"poly(1,4-cyclohexylenedimethylene azelaate)"
1,Glass transition temp.,C,5,64.5,P090208,C16H24O4,"poly(1,4-cyclohexylenedimethylene 1,4-cyclohexylenedicarboxylate)"
2,Melting temp.,C,3,224.5,P090208,C16H24O4,"poly(1,4-cyclohexylenedimethylene 1,4-cyclohexylenedicarboxylate)"
1,Melting temp.,C,2,64.0,P090210,C20H34O4,"poly(1,4-cyclohexylenedimethylene dodecanedioate)"
1,Melting temp.,C,1,48.0,P090211,C13H20O4,"poly(1,4-cyclohexylenedimethylene glutarate)"
1,Glass transition temp.,C,1,70.0,P090212,C16H18O4,"poly(1,4-cyclohexylenedimethylene isophthalate)"
2,Melting temp.,C,1,193.5,P090212,C16H18O4,"poly(1,4-cyclohexylenedimethylene isophthalate)"
1,Melting temp.,C,1,284.0,P090213,C20H20O4,"poly[(dimethyl naphthalene-2,6-dicarboxylate)-alt-(cyclohexane-1alpha,4alpha-dimethanol)]"
1,Melting temp.,C,1,213.0,P090214,C10H14O4,poly(cyclohexylenedimethylene oxalate)
1,Melting temp.,C,1,47.5,P090215,C18H22O4,"poly[(cyclohexane-1,4-dimethanol)-alt-(dimethyl benzene-1,4-diacetate)]"
1,Melting temp.,C,2,30.0,P090216,C15H24O4,"poly(1,4-cyclohexylenedimethylene pimelate)"
1,Melting temp.,C,6,62.0,P090217,C18H30O4,"poly(1,4-cyclohexylenedimethylene sebacate)"
1,Melting temp.,C,2,71.5,P090218,C16H26O4,"poly(1,4-cyclohexylenedimethylene suberate)"
1,Melting temp.,C,1,181.0,P090220,C14H22O4,"poly(1,4-cyclohexylene suberate)"
1,Melting temp.,C,1,100.0,P090221,C13H12O4,"poly{(dimethyl terephthalate)-alt-[(1R,2R)-1,2-cyclopropanedimethanol]"
1,Melting temp.,C,2,130.0,P090222,C13H12O4,poly(cyclopropylenedimethylene terephthalate)
1,Melting temp.,C,1,-2.5,P090223,C17H30O4,poly(decamethylene 3-methyladipate)
1,Glass transition temp.,C,1,-12.0,P090224,C28H50N2O6,"poly((decane-1,10-diol)-alt-{diethyl 6,6'-[hexanedioylbis(imino)]dihexanohate})"
2,Melting temp.,C,1,137.0,P090224,C28H50N2O6,"poly((decane-1,10-diol)-alt-{diethyl 6,6'-[hexanedioylbis(imino)]dihexanohate})"
1,Melting temp.,C,1,-5.0,P090225,C24H28O4,"poly(decamethylene 2,2'-dibenzoate)"
1,Melting temp.,C,1,88.0,P090226,C24H28O4,"poly(decamethylene 3,3'-dibenzoate)"
1,Glass transition temp.,C,4,46.0,P090227,C24H28O4,"poly(decamethylene 4,4'-dibenzoate)"
2,Melting temp.,C,5,148.5,P090227,C24H28O4,"poly(decamethylene 4,4'-dibenzoate)"
1,Melting temp.,C,1,277.0,P090231,C28H34N2O6,"poly(decamethylene N,N'-ethylenediterephthalamate)"
1,Melting temp.,C,1,158.0,P090232,C18H25NO4,poly(decamethylene p-carboxycarbanilate)
1,Melting temp.,C,2,127.0,P090233,C18H25NO4,poly(decamethylene m-carboxycarbanilate)
1,Melting temp.,C,1,235.0,P090234,C32H42N2O6,"poly(decamethylene N,N'-hexamethylenediterephthalamate)"
1,Melting temp.,C,1,31.5,P090235,C13H22O4,poly(decamethylene malonate)
1,Melting temp.,C,1,205.0,P090236,C31H40N2O6,"poly{(decane-1,10-diol)-alt-[4,4'-(pentane-1,5-diyldicarbamoyl)dibenzoic acid]}"
1,Melting temp.,C,1,64.5,P090237,C17H30O4,poly(decamethylene pimelate)
1,Melting temp.,C,2,49.5,P090238,C14H24O6,"poly(decamethylene D-1,2-dihydroxysuccinate)"
1,Melting temp.,C,1,99.5,P090239,C20H36O6S,"poly[(decane-1,10-diol)-alt-(5,5'-sulfonyldipentanoic acid)]"
1,Melting temp.,C,1,166.0,P090240,C30H46N2O6,"poly{(decane-1,10-diol)-alt-[dimethyl 6,6'-(terephthaloyldiimino)dihexanoate]}"
1,Melting temp.,C,1,261.0,P090241,C30H38N2O6,"poly((heptane-1,7-diol)-alt-{4,4'-[butane-1,4-diylbis(iminocarbonyl)]dibenzoic acid})"
1,Melting temp.,C,1,222.0,P090242,C29H36N2O6,"poly((decane-1,10-diol)-alt-{dimethyl 4,4'-[pentane-1,3-diylbis(iminocarbonyl)]dibenzoate})"
1,Melting temp.,C,1,134.0,P090243,C30H54N2O6,"poly((dodecane-1,12-diol)-alt-{diethyl 6,6'-[hexanedioylbis(imino)]dihexanohate})"
1,Melting temp.,C,1,167.0,P090244,C38H54N2O6,"poly{(dodecane-1,12-diol)-alt-[dimethyl 4,4'-(dodecanedioyldiimino)dibenzoate]}"
1,Melting temp.,C,1,264.0,P090245,C30H38N2O6,"poly((dodecane-1,12-diol)-alt-{dimethyl 4,4'-[ethylenebis(iminocarbonyl)]dibenzoate})"
1,Melting temp.,C,1,231.0,P090246,C34H46N2O6,"poly{(dodecane-1,12-diol)-alt-[dimethyl 4,4'-(hexane-1,6-diyldicarbamoyl)dibenzoate]}"
1,Melting temp.,C,1,206.0,P090247,C33H44N2O6,"poly{(dodecane-1,12-diol)-alt-[4,4'-(pentane-1,5-diyldicarbamoyl)dibenzoic acid]}"
1,Melting temp.,C,1,163.0,P090248,C32H50N2O6,"poly{(dodecane-1,12-diol)-alt-[dimethyl 6,6'-(terephthaloyldiimino)dihexanoate]}"
1,Melting temp.,C,1,258.0,P090249,C32H42N2O6,"poly((heptane-1,7-diol)-alt-{4,4'-[butane-1,4-diylbis(iminocarbonyl)]dibenzoic acid})"
1,Melting temp.,C,1,216.0,P090250,C31H40N2O6,"poly((dodecane-1,12-diol)-alt-{dimethyl 4,4'-[propane-1,3-diylbis(iminocarbonyl)]dibenzoate})"
1,Melting temp.,C,4,86.0,P090251,C26H48O4,"poly[(icosane-1,20-diol)-alt-(adipic acid)]"
1,Melting temp.,C,1,58.5,P090252,C27H50O4,"poly[(icosane-1,20-diol)-alt-(dimethyl 3-methylhexanedioate)]"
1,Melting temp.,C,2,85.0,P090253,C29H54O4,"poly[(icosane-1,20-diol)-alt-(nonanedioic acid)]"
1,Melting temp.,C,1,90.0,P090254,C34H48O4,"poly[(icosane-1,20-diol)-alt-(biphenyl-3,3'-dicarboxylic acid)]"
1,Melting temp.,C,1,113.5,P090255,C34H48O4,"poly[(icosane-1,20-diol)-alt-(biphenyl-4,4'-dicarboxylic acid)]"
1,Melting temp.,C,4,78.5,P090256,C25H46O4,"poly[(icosane-1,20-diol)-alt-(glutaric acid)]"
1,Melting temp.,C,2,48.0,P090258,C28H44O4,"poly[(icosane-1,20-diol)-alt-(isophthalic acid)]"
1,Glass transition temp.,C,2,-34.5,P090259,C23H42O4,"poly[(icosane-1,20-diol)-alt-(malonic acid)]"
2,Melting temp.,C,2,62.5,P090259,C23H42O4,"poly[(icosane-1,20-diol)-alt-(malonic acid)]"
4,Tensile modulus,GPa,1,0.01,P090259,C23H42O4,"poly[(icosane-1,20-diol)-alt-(malonic acid)]"
1,Melting temp.,C,1,89.0,P090260,C22H40O4,"poly[(icosane-1,20-diol)-alt-(oxalic acid)]"
